Repository: BIG-MAP/SR-electrolytes

# SR-electrolytes
Symbolic Regression on High-throughput electrolyte data

File: data/HTE_dataset_PC_EMC_EC_LiPF6.csv (part 1 of 3)
	T [K]	r	c [mol/kg]	k [mS/cm]
0	243.15	1.0	0.615	1.883
1	253.15	1.0	0.615	2.632
2	263.15	1.0	0.615	3.463
3	273.15	1.0	0.615	4.313
4	283.15	1.0	0.615	5.226
5	293.15	1.0	0.615	6.216
6	303.15	1.0	0.615	7.185
7	313.15	1.0	0.615	8.278
8	323.15	1.0	0.615	9.439
9	333.15	1.0	0.615	10.53
10	243.15	1.0	0.615	1.913
11	253.15	1.0	0.615	2.687
12	263.15	1.0	0.615	3.539
13	273.15	1.0	0.615	4.404
14	283.15	1.0	0.615	5.338
15	293.15	1.0	0.615	6.35
16	303.15	1.0	0.615	7.295
17	313.15	1.0	0.615	8.465
18	323.15	1.0	0.615	9.604
19	333.15	1.0	0.615	10.676
20	243.15	1.0	0.615	1.994
21	253.15	1.0	0.615	2.833
22	263.15	1.0	0.615	3.777
23	273.15	1.0	0.615	4.766
24	283.15	1.0	0.615	5.84
25	293.15	1.0	0.615	7.02
26	303.15	1.0	0.615	8.131
27	313.15	1.0	0.615	9.435
28	323.15	1.0	0.615	10.677
29	333.15	1.0	0.615	11.823
30	243.15	1.0	0.615	1.893
31	253.15	1.0	0.615	2.658
32	263.15	1.0	0.615	3.496
33	273.15	1.0	0.615	4.354
34	283.15	1.0	0.615	5.288
35	293.15	1.0	0.615	6.278
36	303.15	1.0	0.615	7.242
37	313.15	1.0	0.615	8.303
38	323.15	1.0	0.615	9.383
39	333.15	1.0	0.615	10.352
40	243.15	0.871	1.543	0.877
41	253.15	0.871	1.543	1.542
42	263.15	0.871	1.543	2.397
43	273.15	0.871	1.543	3.346
44	283.15	0.871	1.543	4.481
45	293.15	0.871	1.543	5.746
46	303.15	0.871	1.543	7.07
47	313.15	0.871	1.543	8.519
48	323.15	0.871	1.543	10.018
49	333.15	0.871	1.543	11.556
50	243.15	0.871	1.543	0.913
51	253.15	0.871	1.543	1.638
52	263.15	0.871	1.543	2.598
53	273.15	0.871	1.543	3.743
54	283.15	0.871	1.543	5.107
55	293.15	0.871	1.543	6.646
56	303.15	0.871	1.543	8.101
57	313.15	0.871	1.543	9.575
58	323.15	0.871	1.543	10.898
59	333.15	0.871	1.543	12.404
60	243.15	0.871	1.543	0.938
61	253.15	0.871	1.543	1.657
62	263.15	0.871	1.543	2.583
63	273.15	0.871	1.543	3.62
64	283.15	0.871	1.543	4.609
65	293.15	0.871	1.543	6.105
66	303.15	0.871	1.543	7.303
67	313.15	0.871	1.543	9.136
68	323.15	0.871	1.543	9.513
69	333.15	0.871	1.543	12.633
70	243.15	0.564	1.055	1.109
71	253.15	0.564	1.055	1.789
72	263.15	0.564	1.055	2.649
73	273.15	0.564	1.055	3.448
74	283.15	0.564	1.055	5.221
75	293.15	0.564	1.055	6.677
76	303.15	0.564	1.055	8.242
77	313.15	0.564	1.055	9.681
78	323.15	0.564	1.055	11.274
79	333.15	0.564	1.055	13.03
80	243.15	0.564	1.055	1.258
81	253.15	0.564	1.055	2.162
82	263.15	0.564	1.055	3.323
83	273.15	0.564	1.055	4.641
84	283.15	0.564	1.055	6.275
85	293.15	0.564	1.055	8.078
86	303.15	0.564	1.055	9.685
87	313.15	0.564	1.055	11.219
88	323.15	0.564	1.055	12.814
89	333.15	0.564	1.055	14.903
90	243.15	0.776	1.05	1.242
91	253.15	0.776	1.05	2.082
92	263.15	0.776	1.05	3.125
93	273.15	0.776	1.05	4.266
94	283.15	0.776	1.05	5.645
95	293.15	0.776	1.05	7.127
96	303.15	0.776	1.05	8.629
97	313.15	0.776	1.05	9.958
98	323.15	0.776	1.05	10.023
99	333.15	0.776	1.05	13.636
100	243.15	0.776	1.05	1.238
101	253.15	0.776	1.05	2.077
102	263.15	0.776	1.05	3.116
103	273.15	0.776	1.05	4.268
104	283.15	0.776	1.05	5.635
105	293.15	0.776	1.05	7.103
106	303.15	0.776	1.05	8.834
107	313.15	0.776	1.05	10.416
108	323.15	0.776	1.05	12.209
109	333.15	0.776	1.05	14.066
110	243.15	1.0	1.058	1.174
111	253.15	1.0	1.058	1.913
112	263.15	1.0	1.058	2.822
113	273.15	1.0	1.058	3.887
114	283.15	1.0	1.058	5.413
115	293.15	1.0	1.058	6.903
116	303.15	1.0	1.058	8.388
117	313.15	1.0	1.058	8.727
118	323.15	1.0	1.058	10.737
119	333.15	1.0	1.058	13.556
120	243.15	1.0	1.058	1.177
121	253.15	1.0	1.058	1.954
122	263.15	1.0	1.058	2.877
123	273.15	1.0	1.058	3.874
124	283.15	1.0	1.058	5.107
125	293.15	1.0	1.058	6.405
126	303.15	1.0	1.058	7.84
127	313.15	1.0	1.058	9.533
128	323.15	1.0	1.058	11.546
129	333.15	1.0	1.058	12.821
130	243.15	1.0	1.058	1.193
131	253.15	1.0	1.058	1.973
132	263.15	1.0	1.058	2.935
133	273.15	1.0	1.058	4.0
134	283.15	1.0	1.058	5.26
135	293.15	1.0	1.058	6.656
136	303.15	1.0	1.058	8.12
137	313.15	1.0	1.058	9.946
138	323.15	1.0	1.058	11.38
139	333.15	1.0	1.058	13.411
140	243.15	1.0	1.058	1.098
141	253.15	1.0	1.058	1.822
142	263.15	1.0	1.058	2.717
143	273.15	1.0	1.058	3.696
144	283.15	1.0	1.058	4.881
145	293.15	1.0	1.058	6.188
146	303.15	1.0	1.058	7.599
147	313.15	1.0	1.058	9.19
148	323.15	1.0	1.058	10.56
149	333.15	1.0	1.058	12.243
150	243.15	0.197	1.473	0.6
151	253.15	0.197	1.473	1.225
152	263.15	0.197	1.473	2.106
153	273.15	0.197	1.473	3.161
154	283.15	0.197	1.473	4.5
155	293.15	0.197	1.473	4.828
156	303.15	0.197	1.473	7.065
157	313.15	0.197	1.473	9.428
158	323.15	0.197	1.473	11.979
159	333.15	0.197	1.473	14.178
160	243.15	0.367	1.493	0.557
161	253.15	0.367	1.493	1.132
162	263.15	0.367	1.493	1.959
163	273.15	0.367	1.493	2.973
164	283.15	0.367	1.493	4.299
165	293.15	0.367	1.493	5.853
166	303.15	0.367	1.493	7.567
167	313.15	0.367	1.493	9.321
168	323.15	0.367	1.493	11.156
169	333.15	0.367	1.493	13.234
170	243.15	0.367	1.493	0.565
171	253.15	0.367	1.493	1.164
172	263.15	0.367	1.493	2.023
173	273.15	0.367	1.493	3.075
174	283.15	0.367	1.493	4.434
175	293.15	0.367	1.493	6.041
176	303.15	0.367	1.493	7.687
177	313.15	0.367	1.493	9.576
178	323.15	0.367	1.493	11.881
179	333.15	0.367	1.493	13.998
180	243.15	0.367	1.493	0.569
181	253.15	0.367	1.493	1.165
182	263.15	0.367	1.493	2.015
183	273.15	0.367	1.493	3.043
184	283.15	0.367	1.493	4.374
185	293.15	0.367	1.493	5.939
186	303.15	0.367	1.493	7.733
187	313.15	0.367	1.493	9.318
188	323.15	0.367	1.493	11.547
189	333.15	0.367	1.493	14.012
190	243.15	0.564	1.49	0.599
191	253.15	0.564	1.49	1.196
192	263.15	0.564	1.49	1.992
193	273.15	0.564	1.49	2.956
194	283.15	0.564	1.49	4.191
195	293.15	0.564	1.49	5.705
196	303.15	0.564	1.49	7.334
197	313.15	0.564	1.49	9.059
198	323.15	0.564	1.49	10.78
199	333.15	0.564	1.49	12.764
200	243.15	0.564	1.49	0.61
201	253.15	0.564	1.49	1.216
202	263.15	0.564	1.49	2.071
203	273.15	0.564	1.49	3.085
204	283.15	0.564	1.49	4.326
205	293.15	0.564	1.49	5.9
206	303.15	0.564	1.49	7.611
207	313.15	0.564	1.49	9.398
208	323.15	0.564	1.49	11.28
209	333.15	0.564	1.49	13.347
210	243.15	0.776	1.493	0.612
211	253.15	0.776	1.493	1.656
212	263.15	0.776	1.493	2.028
213	273.15	0.776	1.493	3.005
214	283.15	0.776	1.493	4.221
215	293.15	0.776	1.493	5.631
216	303.15	0.776	1.493	7.163
217	313.15	0.776	1.493	8.843
218	323.15	0.776	1.493	10.648
219	333.15	0.776	1.493	12.607
220	243.15	0.776	1.493	0.495
221	253.15	0.776	1.493	0.976
222	263.15	0.776	1.493	1.626
223	273.15	0.776	1.493	2.381
224	283.15	0.776	1.493	3.334
225	293.15	0.776	1.493	4.468
226	303.15	0.776	1.493	5.649
227	313.15	0.776	1.493	6.938
228	323.15	0.776	1.493	9.837
229	333.15	0.776	1.493	9.968
230	243.15	0.776	1.493	0.529
231	253.15	0.776	1.493	1.053
232	263.15	0.776	1.493	1.777
233	273.15	0.776	1.493	2.611
234	283.15	0.776	1.493	3.656
235	293.15	0.776	1.493	4.924
236	303.15	0.776	1.493	6.312
237	313.15	0.776	1.493	7.853
238	323.15	0.776	1.493	9.45
239	333.15	0.776	1.493	11.205
240	243.15	1.0	1.495	0.611
241	253.15	1.0	1.495	1.184
242	263.15	1.0	1.495	1.967
243	273.15	1.0	1.495	2.879
244	283.15	1.0	1.495	4.01
245	293.15	1.0	1.495	5.311
246	303.15	1.0	1.495	6.74
247	313.15	1.0	1.495	8.337
248	323.15	1.0	1.495	10.069
249	333.15	1.0	1.495	12.087
250	243.15	1.0	1.495	0.612
251	253.15	1.0	1.495	1.208
252	263.15	1.0	1.495	2.029
253	273.15	1.0	1.495	2.981
254	283.15	1.0	1.495	4.168
255	293.15	1.0	1.495	5.537
256	303.15	1.0	1.495	7.048
257	313.15	1.0	1.495	8.728
258	323.15	1.0	1.495	10.332
259	333.15	1.0	1.495	12.714
260	243.15	1.0	1.495	0.632
261	253.15	1.0	1.495	1.192
262	263.15	1.0	1.495	1.973
263	273.15	1.0	1.495	2.876
264	283.15	1.0	1.495	3.998
265	293.15	1.0	1.495	5.311
266	303.15	1.0	1.495	6.751
267	313.15	1.0	1.495	8.243
268	323.15	1.0	1.495	9.766
269	333.15	1.0	1.495	11.568
270	243.15	1.0	1.495	0.606
271	253.15	1.0	1.495	1.189
272	263.15	1.0	1.495	1.98
273	273.15	1.0	1.495	2.92
274	283.15	1.0	1.495	4.08
275	293.15	1.0	1.495	5.422
276	303.15	1.0	1.495	6.879
277	313.15	1.0	1.495	8.471
278	323.15	1.0	1.495	10.14
279	333.15	1.0	1.495	11.904
280	243.15	0.098	0.984	1.741
281	253.15	0.098	0.984	2.657
282	263.15	0.098	0.984	3.725
283	273.15	0.098	0.984	4.856
284	283.15	0.098	0.984	5.954
285	293.15	0.098	0.984	7.803
286	303.15	0.098	0.984	9.324
287	313.15	0.098	0.984	10.816
288	323.15	0.098	0.984	11.964
289	333.15	0.098	0.984	14.271
290	243.15	0.198	0.983	1.911
291	253.15	0.198	0.983	2.933
292	263.15	0.198	0.983	4.103
293	273.15	0.198	0.983	5.341
294	283.15	0.198	0.983	6.745
295	293.15	0.198	0.983	8.134
296	303.15	0.198	0.983	9.57
297	313.15	0.198	0.983	11.297
298	323.15	0.198	0.983	13.469
299	333.15	0.198	0.983	13.498
300	243.15	0.198	0.983	1.742
301	253.15	0.198	0.983	2.667
302	263.15	0.198	0.983	3.718
303	273.15	0.198	0.983	4.422
304	283.15	0.198	0.983	4.914
305	293.15	0.198	0.983	5.811
306	303.15	0.198	0.983	6.605
307	313.15	0.198	0.983	7.354
308	323.15	0.198	0.983	8.11
309	333.15	0.198	0.983	8.907
310	243.15	0.302	0.989	1.757
311	253.15	0.302	0.989	2.692
312	263.15	0.302	0.989	3.768
313	273.15	0.302	0.989	4.918
314	283.15	0.302	0.989	6.126
315	293.15	0.302	0.989	7.752
316	303.15	0.302	0.989	9.235
317	313.15	0.302	0.989	10.395
318	323.15	0.302	0.989	12.641
319	333.15	0.302	0.989	14.356
320	243.15	0.302	0.989	1.654
321	253.15	0.302	0.989	2.54
322	263.15	0.302	0.989	3.558
323	273.15	0.302	0.989	4.661
324	283.15	0.302	0.989	5.937
325	293.15	0.302	0.989	7.286
326	303.15	0.302	0.989	8.572
327	313.15	0.302	0.989	10.165
328	323.15	0.302	0.989	11.207
329	333.15	0.302	0.989	12.028
330	243.15	0.408	0.992	1.579
331	253.15	0.408	0.992	2.343
332	263.15	0.408	0.992	3.203
333	273.15	0.408	0.992	4.569
334	283.15	0.408	0.992	5.751
335	293.15	0.408	0.992	7.056
336	303.15	0.408	0.992	8.327
337	313.15	0.408	0.992	9.912
338	323.15	0.408	0.992	11.829
339	333.15	0.408	0.992	13.51
340	243.15	0.518	0.991	1.621
341	253.15	0.518	0.991	1.909
342	263.15	0.518	0.991	2.395
343	273.15	0.518	0.991	2.843
344	283.15	0.518	0.991	5.494
345	293.15	0.518	0.991	6.096
346	303.15	0.518	0.991	8.368
347	313.15	0.518	0.991	10.504
348	323.15	0.518	0.991	12.734
349	333.15	0.518	0.991	14.76
350	243.15	0.752	0.999	1.685
351	253.15	0.752	0.999	2.562
352	263.15	0.752	0.999	3.56
353	273.15	0.752	0.999	4.569
354	283.15	0.752	0.999	5.795
355	293.15	0.752	0.999	6.817
356	303.15	0.752	0.999	8.263
357	313.15	0.752	0.999	9.823
358	323.15	0.752	0.999	11.567
359	333.15	0.752	0.999	13.58
360	243.15	0.752	0.999	1.72
361	253.15	0.752	0.999	2.635
362	263.15	0.752	0.999	3.689
363	273.15	0.752	0.999	4.809
364	283.15	0.752	0.999	6.059
365	293.15	0.752	0.999	7.397
366	303.15	0.752	0.999	8.714
367	313.15	0.752	0.999	10.064
368	323.15	0.752	0.999	11.77
369	333.15	0.752	0.999	13.471
370	243.15	0.752	0.999	1.662
371	253.15	0.752	0.999	2.454
372	263.15	0.752	0.999	3.335
373	273.15	0.752	0.999	4.29
374	283.15	0.752	0.999	5.387
375	293.15	0.752	0.999	6.541
376	303.15	0.752	0.999	7.769
377	313.15	0.752	0.999	9.108
378	323.15	0.752	0.999	10.745
379	333.15	0.752	0.999	13.057
380	243.15	0.752	0.999	1.635
381	253.15	0.752	0.999	2.492
382	263.15	0.752	0.999	3.484
383	273.15	0.752	0.999	4.521
384	283.15	0.752	0.999	5.647
385	293.15	0.752	0.999	6.913
386	303.15	0.752	0.999	8.274
387	313.15	0.752	0.999	9.498
388	323.15	0.752	0.999	11.274
389	333.15	0.752	0.999	12.984
390	243.15	0.874	1.009	1.676
391	253.15	0.874	1.009	2.518
392	263.15	0.874	1.009	3.5
393	273.15	0.874	1.009	4.523
394	283.15	0.874	1.009	5.641
395	293.15	0.874	1.009	6.905
396	303.15	0.874	1.009	8.096
397	313.15	0.874	1.009	9.528
398	323.15	0.874	1.009	11.221
399	333.15	0.874	1.009	13.393
400	243.15	0.874	1.009	1.736
401	253.15	0.874	1.009	2.648
402	263.15	0.874	1.009	3.712
403	273.15	0.874	1.009	4.783
404	283.15	0.874	1.009	5.972
405	293.15	0.874	1.009	7.271
406	303.15	0.874	1.009	8.556
407	313.15	0.874	1.009	10.064
408	323.15	0.874	1.009	11.721
409	333.15	0.874	1.009	13.726
410	243.15	0.874	1.009	1.659
411	253.15	0.874	1.009	2.511
412	263.15	0.874	1.009	3.665
413	273.15	0.874	1.009	4.993
414	283.15	0.874	1.009	5.593
415	293.15	0.874	1.009	6.886
416	303.15	0.874	1.009	8.15
417	313.15	0.874	1.009	9.509
418	323.15	0.874	1.009	12.521
419	333.15	0.874	1.009	13.64
420	243.15	0.874	1.009	1.662
421	253.15	0.874	1.009	2.489
422	263.15	0.874	1.009	3.44
423	273.15	0.874	1.009	4.432
424	283.15	0.874	1.009	5.806
425	293.15	0.874	1.009	7.093
426	303.15	0.874	1.009	8.37
427	313.15	0.874	1.009	9.801
428	323.15	0.874	1.009	11.382
429	333.15	0.874	1.009	12.921
430	243.15	1.0	1.008	1.498
431	253.15	1.0	1.008	2.256
432	263.15	1.0	1.008	3.142
433	273.15	1.0	1.008	4.074
434	283.15	1.0	1.008	5.135
435	293.15	1.0	1.008	6.269
436	303.15	1.0	1.008	7.425
437	313.15	1.0	1.008	8.612
438	323.15	1.0	1.008	9.86
439	333.15	1.0	1.008	11.109
440	243.15	1.0	1.008	1.706
441	253.15	1.0	1.008	2.583
442	263.15	1.0	1.008	3.594
443	273.15	1.0	1.008	4.649
444	283.15	1.0	1.008	5.854
445	293.15	1.0	1.008	7.169
446	303.15	1.0	1.008	8.491
447	313.15	1.0	1.008	9.926
448	323.15	1.0	1.008	11.489
449	333.15	1.0	1.008	13.054
450	243.15	1.0	1.008	1.775
451	253.15	1.0	1.008	2.694
452	263.15	1.0	1.008	3.754
453	273.15	1.0	1.008	4.88
454	283.15	1.0	1.008	6.131
455	293.15	1.0	1.008	7.489
456	303.15	1.0	1.008	8.839
457	313.15	1.0	1.008	10.315
458	323.15	1.0	1.008	11.805
459	333.15	1.0	1.008	13.195
460	243.15	1.0	1.008	1.612
461	253.15	1.0	1.008	2.432
462	263.15	1.0	1.008	3.379
463	273.15	1.0	1.008	4.382
464	283.15	1.0	1.008	5.483
465	293.15	1.0	1.008	6.666
466	303.15	1.0	1.008	7.801
467	313.15	1.0	1.008	9.207
468	323.15	1.0	1.008	10.457
469	333.15	1.0	1.008	12.015
470	243.15	0.087	0.614	1.976
471	253.15	0.087	0.614	2.786
472	263.15	0.087	0.614	3.667
473	273.15	0.087	0.614	4.544
474	283.15	0.087	0.614	5.503
475	293.15	0.087	0.614	6.524
476	303.15	0.087	0.614	7.282
477	313.15	0.087	0.614	8.547
478	323.15	0.087	0.614	11.26
479	333.15	0.087	0.614	12.661
480	243.15	0.087	0.614	2.006
481	253.15	0.087	0.614	2.863
482	263.15	0.087	0.614	3.821
483	273.15	0.087	0.614	4.799
484	283.15	0.087	0.614	5.873
485	293.15	0.087	0.614	7.044
486	303.15	0.087	0.614	8.286
487	313.15	0.087	0.614	9.62
488	323.15	0.087	0.614	11.134
489	333.15	0.087	0.614	12.661
490	243.15	0.087	0.614	1.864
491	253.15	0.087	0.614	2.664
492	263.15	0.087	0.614	3.574
493	273.15	0.087	0.614	4.505
494	283.15	0.087	0.614	5.549
495	293.15	0.087	0.614	6.612
496	303.15	0.087	0.614	7.742
497	313.15	0.087	0.614	8.92
498	323.15	0.087	0.614	10.377
499	333.15	0.087	0.614	11.72
500	243.15	0.087	0.614	1.998
501	253.15	0.087	0.614	2.852
502	263.15	0.087	0.614	3.823
503	273.15	0.087	0.614	4.806
504	283.15	0.087	0.614	5.873
505	293.15	0.087	0.614	7.034
506	303.15	0.087	0.614	8.204
507	313.15	0.087	0.614	9.439
508	323.15	0.087	0.614	10.77
509	333.15	0.087	0.614	12.231
510	243.15	0.177	0.618	1.928
511	253.15	0.177	0.618	2.741
512	263.15	0.177	0.618	3.659
513	273.15	0.177	0.618	4.605
514	283.15	0.177	0.618	5.669
515	293.15	0.177	0.618	6.79
516	303.15	0.177	0.618	7.927
517	313.15	0.177	0.618	9.157
518	323.15	0.177	0.618	10.396
519	333.15	0.177	0.618	11.644
520	243.15	0.177	0.618	1.989
521	253.15	0.177	0.618	2.834
522	263.15	0.177	0.618	3.777
523	273.15	0.177	0.618	4.767
524	283.15	0.177	0.618	5.856
525	293.15	0.177	0.618	7.022
526	303.15	0.177	0.618	8.183
527	313.15	0.177	0.618	9.426
528	323.15	0.177	0.618	10.641
529	333.15	0.177	0.618	11.864
530	243.15	0.177	0.618	1.906
531	253.15	0.177	0.618	2.718
532	263.15	0.177	0.618	3.633
533	273.15	0.177	0.618	4.594
534	283.15	0.177	0.618	5.61
535	293.15	0.177	0.618	6.717
536	303.15	0.177	0.618	7.843
537	313.15	0.177	0.618	9.079
538	323.15	0.177	0.618	10.368
539	333.15	0.177	0.618	11.59
540	243.15	0.271	0.612	2.217
541	253.15	0.271	0.612	3.147
542	263.15	0.271	0.612	4.193
543	273.15	0.271	0.612	5.287
544	283.15	0.271	0.612	6.484
545	293.15	0.271	0.612	7.746
546	303.15	0.271	0.612	8.998
547	313.15	0.271	0.612	10.356
548	323.15	0.271	0.612	11.792
549	333.15	0.271	0.612	13.332
550	243.15	0.271	0.612	2.102
551	253.15	0.271	0.612	3.011
552	263.15	0.271	0.612	4.065
553	273.15	0.271	0.612	5.175
554	283.15	0.271	0.612	6.395
555	293.15	0.271	0.612	7.68
556	303.15	0.271	0.612	8.918
557	313.15	0.271	0.612	9.881
558	323.15	0.271	0.612	11.115
559	333.15	0.271	0.612	12.417
560	243.15	0.271	0.612	2.084
561	253.15	0.271	0.612	2.98
562	263.15	0.271	0.612	3.982
563	273.15	0.271	0.612	5.014
564	283.15	0.271	0.612	6.157
565	293.15	0.271	0.612	7.413
566	303.15	0.271	0.612	9.012
567	313.15	0.271	0.612	10.039
568	323.15	0.271	0.612	11.81
569	333.15	0.271	0.612	12.477
570	243.15	0.364	0.617	1.953
571	253.15	0.364	0.617	2.727
572	263.15	0.364	0.617	3.619
573	273.15	0.364	0.617	4.502
574	283.15	0.364	0.617	5.605
575	293.15	0.364	0.617	6.784
576	303.15	0.364	0.617	7.773
577	313.15	0.364	0.617	8.999
578	323.15	0.364	0.617	8.988
579	333.15	0.364	0.617	11.676
580	243.15	0.364	0.617	1.835
581	253.15	0.364	0.617	2.65
582	263.15	0.364	0.617	3.485
583	273.15	0.364	0.617	4.353
584	283.15	0.364	0.617	5.262
585	293.15	0.364	0.617	6.209
586	303.15	0.364	0.617	7.123
587	313.15	0.364	0.617	8.067
588	323.15	0.364	0.617	9.148
589	333.15	0.364	0.617	10.07
590	243.15	0.364	0.617	1.947
591	253.15	0.364	0.617	2.756
592	263.15	0.364	0.617	3.672
593	273.15	0.364	0.617	4.628
594	283.15	0.364	0.617	5.667
595	293.15	0.364	0.617	6.767
596	303.15	0.364	0.617	7.853
597	313.15	0.364	0.617	8.897
598	323.15	0.364	0.617	10.153
599	333.15	0.364	0.617	10.759
600	243.15	0.364	0.617	1.887
601	253.15	0.364	0.617	2.615
602	263.15	0.364	0.617	3.435
603	273.15	0.364	0.617	4.293
604	283.15	0.364	0.617	5.238
605	293.15	0.364	0.617	6.113
606	303.15	0.364	0.617	7.218
607	313.15	0.364	0.617	7.787
608	323.15	0.364	0.617	9.947
609	333.15	0.364	0.617	11.224
610	243.15	0.462	0.617	1.835
611	253.15	0.462	0.617	2.585
612	263.15	0.462	0.617	3.473
613	273.15	0.462	0.617	4.352
614	283.15	0.462	0.617	5.328
615	293.15	0.462	0.617	6.369
616	303.15	0.462	0.617	7.168
617	313.15	0.462	0.617	8.67
618	323.15	0.462	0.617	9.461
619	333.15	0.462	0.617	8.895
620	243.15	0.462	0.617	1.936
621	253.15	0.462	0.617	2.736
622	263.15	0.462	0.617	3.64
623	273.15	0.462	0.617	4.608
624	283.15	0.462	0.617	5.638
625	293.15	0.462	0.617	6.717
626	303.15	0.462	0.617	7.807
627	313.15	0.462	0.617	8.974
628	323.15	0.462	0.617	10.184
629	333.15	0.462	0.617	11.353
630	243.15	0.462	0.617	2.139
631	253.15	0.462	0.617	2.977
632	263.15	0.462	0.617	4.033
633	273.15	0.462	0.617	5.134
634	283.15	0.462	0.617	5.996
635	293.15	0.462	0.617	7.644
636	303.15	0.462	0.617	8.012
637	313.15	0.462	0.617	8.906
638	323.15	0.462	0.617	10.086
639	333.15	0.462	0.617	11.49
640	243.15	0.462	0.617	1.911
641	253.15	0.462	0.617	2.672
642	263.15	0.462	0.617	3.532
643	273.15	0.462	0.617	4.532
644	283.15	0.462	0.617	5.567
645	293.15	0.462	0.617	6.591
646	303.15	0.462	0.617	7.717
647	313.15	0.462	0.617	8.765
648	323.15	0.462	0.617	10.045
649	333.15	0.462	0.617	11.311
650	243.15	0.564	0.617	1.913
651	253.15	0.564	0.617	2.69
652	263.15	0.564	0.617	3.56
653	273.15	0.564	0.617	4.493
654	283.15	0.564	0.617	5.51
655	293.15	0.564	0.617	6.578
656	303.15	0.564	0.617	7.638
657	313.15	0.564	0.617	8.778
658	323.15	0.564	0.617	9.924
659	333.15	0.564	0.617	11.083
660	243.15	0.564	0.617	1.915
661	253.15	0.564	0.617	2.689
662	263.15	0.564	0.617	3.56
663	273.15	0.564	0.617	4.484
664	283.15	0.564	0.617	5.478
665	293.15	0.564	0.617	6.523
666	303.15	0.564	0.617	7.536
667	313.15	0.564	0.617	8.677
668	323.15	0.564	0.617	9.575
669	333.15	0.564	0.617	10.458
670	243.15	0.564	0.617	1.931
671	253.15	0.564	0.617	2.75
672	263.15	0.564	0.617	3.643
673	273.15	0.564	0.617	4.572
674	283.15	0.564	0.617	5.552
675	293.15	0.564	0.617	6.605
676	303.15	0.564	0.617	7.724
677	313.15	0.564	0.617	8.786
678	323.15	0.564	0.617	9.745
679	333.15	0.564	0.617	11.059
680	243.15	0.668	0.614	1.905
681	253.15	0.668	0.614	2.643
682	263.15	0.668	0.614	2.746
683	273.15	0.668	0.614	4.486
684	283.15	0.668	0.614	5.315
685	293.15	0.668	0.614	6.372
686	303.15	0.668	0.614	7.449
687	313.15	0.668	0.614	8.246
688	323.15	0.668	0.614	9.82
689	333.15	0.668	0.614	10.969
690	243.15	0.668	0.614	2.119
691	253.15	0.668	0.614	3.01
692	263.15	0.668	0.614	4.031
693	273.15	0.668	0.614	5.136
694	283.15	0.668	0.614	6.341
695	293.15	0.668	0.614	7.747
696	303.15	0.668	0.614	9.156
697	313.15	0.668	0.614	10.583
698	323.15	0.668	0.614	11.879
699	333.15	0.668	0.614	13.185
700	243.15	0.668	0.614	1.927
701	253.15	0.668	0.614	2.7
702	263.15	0.668	0.614	3.558
703	273.15	0.668	0.614	4.479
704	283.15	0.668	0.614	5.451
705	293.15	0.668	0.614	6.51
706	303.15	0.668	0.614	7.575
707	313.15	0.668	0.614	8.699
708	323.15	0.668	0.614	10.113
709	333.15	0.668	0.614	11.424
710	243.15	0.668	0.614	1.912
711	253.15	0.668	0.614	2.682
712	263.15	0.668	0.614	3.535
713	273.15	0.668	0.614	4.499
714	283.15	0.668	0.614	5.511
715	293.15	0.668	0.614	6.298
716	303.15	0.668	0.614	7.727
717	313.15	0.668	0.614	8.963
718	323.15	0.668	0.614	9.16
719	333.15	0.668	0.614	10.974
720	243.15	0.775	0.617	1.986
721	253.15	0.775	0.617	2.75
722	263.15	0.775	0.617	3.597
723	273.15	0.775	0.617	4.36
724	283.15	0.775	0.617	5.666
725	293.15	0.775	0.617	6.7
726	303.15	0.775	0.617	7.801
727	313.15	0.775	0.617	8.972
728	323.15	0.775	0.617	10.042
729	333.15	0.775	0.617	11.56
730	243.15	0.775	0.617	1.993
731	253.15	0.775	0.617	2.789
732	263.15	0.775	0.617	3.688
733	273.15	0.775	0.617	4.602
734	283.15	0.775	0.617	5.578
735	293.15	0.775	0.617	6.581
736	303.15	0.775	0.617	7.706
737	313.15	0.775	0.617	8.834
738	323.15	0.775	0.617	10.006
739	333.15	0.775	0.617	11.152
740	243.15	0.775	0.617	2.087
741	253.15	0.775	0.617	2.937
742	263.15	0.775	0.617	3.909
743	273.15	0.775	0.617	4.911
744	283.15	0.775	0.617	6.151
745	293.15	0.775	0.617	7.261
746	303.15	0.775	0.617	8.063
747	313.15	0.775	0.617	10.307
748	323.15	0.775	0.617	11.683
749	333.15	0.775	0.617	12.892
750	243.15	0.885	0.617	1.911
751	253.15	0.885	0.617	2.666
752	263.15	0.885	0.617	3.512
753	273.15	0.885	0.617	4.245
754	283.15	0.885	0.617	5.338
755	293.15	0.885	0.617	6.31
756	303.15	0.885	0.617	7.188
757	313.15	0.885	0.617	8.281
758	323.15	0.885	0.617	9.429
759	333.15	0.885	0.617	9.196
760	243.15	0.885	0.617	1.962
761	253.15	0.885	0.617	2.734
762	263.15	0.885	0.617	3.599
763	273.15	0.885	0.617	4.485
764	283.15	0.885	0.617	5.463
765	293.15	0.885	0.617	6.491
766	303.15	0.885	0.617	7.503
767	313.15	0.885	0.617	8.567
768	323.15	0.885	0.617	9.436
769	333.15	0.885	0.617	10.358
770	243.15	0.885	0.617	1.943
771	253.15	0.885	0.617	2.701
772	263.15	0.885	0.617	3.549
773	273.15	0.885	0.617	4.419
774	283.15	0.885	0.617	5.36
775	293.15	0.885	0.617	6.362
776	303.15	0.885	0.617	7.268
777	313.15	0.885	0.617	8.201
778	323.15	0.885	0.617	9.34
779	333.15	0.885	0.617	10.89
780	243.15	0.885	0.617	1.968
781	253.15	0.885	0.617	2.752
782	263.15	0.885	0.617	3.633
783	273.15	0.885	0.617	4.522
784	283.15	0.885	0.617	5.484
785	293.15	0.885	0.617	6.554
786	303.15	0.885	0.617	7.583
787	313.15	0.885	0.617	8.707
788	323.15	0.885	0.617	9.903
789	333.15	0.885	0.617	11.146
790	243.15	0.09	1.548	0.931
791	253.15	0.09	1.548	1.655
792	263.15	0.09	1.548	2.63
793	273.15	0.09	1.548	3.758
794	283.15	0.09	1.548	5.086
795	293.15	0.09	1.548	6.589
796	303.15	0.09	1.548	8.164
797	313.15	0.09	1.548	9.902
798	323.15	0.09	1.548	11.73
799	333.15	0.09	1.548	13.35
800	243.15	0.09	1.548	0.917
801	253.15	0.09	1.548	1.58
802	263.15	0.09	1.548	2.405
803	273.15	0.09	1.548	3.282
804	283.15	0.09	1.548	4.217
805	293.15	0.09	1.548	5.729
806	303.15	0.09	1.548	7.143
807	313.15	0.09	1.548	9.848
808	323.15	0.09	1.548	11.287
809	333.15	0.09	1.548	13.269
810	243.15	0.09	1.548	0.968
811	253.15	0.09	1.548	1.728
812	263.15	0.09	1.548	2.754
813	273.15	0.09	1.548	3.947
814	283.15	0.09	1.548	5.349
815	293.15	0.09	1.548	6.913
816	303.15	0.09	1.548	8.518
817	313.15	0.09	1.548	9.693
818	323.15	0.09	1.548	11.822
819	333.15	0.09	1.548	13.918
820	243.15	0.179	1.544	0.964
821	253.15	0.179	1.544	1.728
822	263.15	0.179	1.544	2.722
823	273.15	0.179	1.544	3.875
824	283.15	0.179	1.544	5.215
825	293.15	0.179	1.544	5.929
826	303.15	0.179	1.544	8.215
827	313.15	0.179	1.544	9.999
828	323.15	0.179	1.544	11.766
829	333.15	0.179	1.544	13.489
830	243.15	0.255	1.515	0.979
831	253.15	0.255	1.515	1.682
832	263.15	0.255	1.515	2.655
833	273.15	0.255	1.515	3.796
834	283.15	0.255	1.515	5.153
835	293.15	0.255	1.515	6.674
836	303.15	0.255	1.515	8.332
837	313.15	0.255	1.515	10.104
838	323.15	0.255	1.515	11.986
839	333.15	0.255	1.515	14.079
840	243.15	0.255	1.515	0.945
841	253.15	0.255	1.515	1.662
842	263.15	0.255	1.515	2.607
843	273.15	0.255	1.515	3.689
844	283.15	0.255	1.515	4.954
845	293.15	0.255	1.515	6.362
846	303.15	0.255	1.515	7.834
847	313.15	0.255	1.515	9.313
848	323.15	0.255	1.515	11.196
849	333.15	0.255	1.515	13.169
850	243.15	0.255	1.515	1.01
851	253.15	0.255	1.515	1.767
852	263.15	0.255	1.515	2.743
853	273.15	0.255	1.515	3.836
854	283.15	0.255	1.515	5.075
855	293.15	0.255	1.515	6.426
856	303.15	0.255	1.515	7.768
857	313.15	0.255	1.515	9.182
858	323.15	0.255	1.515	10.624
859	333.15	0.255	1.515	11.931
860	243.15	0.098	0.835	1.513
861	253.15	0.098	0.835	2.307
862	263.15	0.098	0.835	3.198
863	273.15	0.098	0.835	4.167
864	283.15	0.098	0.835	5.518
865	293.15	0.098	0.835	6.8
866	303.15	0.098	0.835	8.025
867	313.15	0.098	0.835	9.364
868	323.15	0.098	0.835	10.816
869	333.15	0.098	0.835	12.252
870	243.15	0.098	0.835	1.661
871	253.15	0.098	0.835	2.546
872	263.15	0.098	0.835	3.578
873	273.15	0.098	0.835	4.683
874	283.15	0.098	0.835	5.968
875	293.15	0.098	0.835	7.32
876	303.15	0.098	0.835	8.718
877	313.15	0.098	0.835	10.235
878	323.15	0.098	0.835	11.884
879	333.15	0.098	0.835	13.157
880	243.15	0.098	0.835	1.712
881	253.15	0.098	0.835	2.682
882	263.15	0.098	0.835	3.843
883	273.15	0.098	0.835	5.092
884	283.15	0.098	0.835	6.558
885	293.15	0.098	0.835	8.071
886	303.15	0.098	0.835	9.391
887	313.15	0.098	0.835	10.68
888	323.15	0.098	0.835	12.199
889	333.15	0.098	0.835	14.235
890	243.15	0.198	0.855	1.595
891	253.15	0.198	0.855	2.433
892	263.15	0.198	0.855	3.434
893	273.15	0.198	0.855	4.497
894	283.15	0.198	0.855	5.727
895	293.15	0.198	0.855	6.783
896	303.15	0.198	0.855	8.235
897	313.15	0.198	0.855	9.122
898	323.15	0.198	0.855	9.703
899	333.15	0.198	0.855	12.709
900	243.15	0.198	0.855	1.686
901	253.15	0.198	0.855	2.576
902	263.15	0.198	0.855	3.626
903	273.15	0.198	0.855	4.742
904	283.15	0.198	0.855	6.027
905	293.15	0.198	0.855	7.334
906	303.15	0.198	0.855	8.698
907	313.15	0.198	0.855	10.109
908	323.15	0.198	0.855	11.601
909	333.15	0.198	0.855	13.083
910	243.15	0.198	0.855	1.671
911	253.15	0.198	0.855	2.549
912	263.15	0.198	0.855	3.578
913	273.15	0.198	0.855	4.674
914	283.15	0.198	0.855	5.898
915	293.15	0.198	0.855	7.218
916	303.15	0.198	0.855	8.589
917	313.15	0.198	0.855	10.028
918	323.15	0.198	0.855	11.753
919	333.15	0.198	0.855	13.797
920	243.15	0.198	0.855	1.666
921	253.15	0.198	0.855	2.553
922	263.15	0.198	0.855	3.586
923	273.15	0.198	0.855	4.687
924	283.15	0.198	0.855	5.907
925	293.15	0.198	0.855	7.182
926	303.15	0.198	0.855	8.772
927	313.15	0.198	0.855	10.269
928	323.15	0.198	0.855	11.842
929	333.15	0.198	0.855	13.258
930	243.15	0.302	0.856	1.633
931	253.15	0.302	0.856	2.499
932	263.15	0.302	0.856	3.504
933	273.15	0.302	0.856	4.563
934	283.15	0.302	0.856	5.545
935	293.15	0.302	0.856	7.23
936	303.15	0.302	0.856	8.737
937	313.15	0.302	0.856	10.15
938	323.15	0.302	0.856	11.292
939	333.15	0.302	0.856	13.464
940	243.15	0.302	0.856	1.616
941	253.15	0.302	0.856	2.47
942	263.15	0.302	0.856	3.467
943	273.15	0.302	0.856	4.525
944	283.15	0.302	0.856	5.756
945	293.15	0.302	0.856	7.086
946	303.15	0.302	0.856	8.316
947	313.15	0.302	0.856	9.901
948	323.15	0.302	0.856	11.359
949	333.15	0.302	0.856	12.817
950	243.15	0.302	0.856	1.6
951	253.15	0.302	0.856	2.449
952	263.15	0.302	0.856	3.436
953	273.15	0.302	0.856	4.463
954	283.15	0.302	0.856	5.653
955	293.15	0.302	0.856	6.937
956	303.15	0.302	0.856	8.252
957	313.15	0.302	0.856	9.775
958	323.15	0.302	0.856	12.54
959	333.15	0.302	0.856	12.98
960	243.15	0.302	0.856	1.484
961	253.15	0.302	0.856	2.285
962	263.15	0.302	0.856	3.227
963	273.15	0.302	0.856	4.213
964	283.15	0.302	0.856	5.811
965	293.15	0.302	0.856	8.125
966	303.15	0.302	0.856	10.647
967	313.15	0.302	0.856	12.638
968	323.15	0.302	0.856	12.192
969	333.15	0.302	0.856	13.337
970	243.15	0.408	0.854	1.584
971	253.15	0.408	0.854	2.398
972	263.15	0.408	0.854	3.474
973	273.15	0.408	0.854	4.546
974	283.15	0.408	0.854	5.788
975	293.15	0.408	0.854	7.121
976	303.15	0.408	0.854	8.753
977	313.15	0.408	0.854	10.135
978	323.15	0.408	0.854	11.723
979	333.15	0.408	0.854	13.291
980	243.15	0.408	0.854	1.615
981	253.15	0.408	0.854	2.475
982	263.15	0.408	0.854	3.484
983	273.15	0.408	0.854	4.542
984	283.15	0.408	0.854	5.747
985	293.15	0.408	0.854	7.04
986	303.15	0.408	0.854	8.404
987	313.15	0.408	0.854	10.211
988	323.15	0.408	0.854	11.867
989	333.15	0.408	0.854	13.581
990	243.15	0.408	0.854	1.644
991	253.15	0.408	0.854	2.545
992	263.15	0.408	0.854	3.582
993	273.15	0.408	0.854	4.667
994	283.15	0.408	0.854	6.073
995	293.15	0.408	0.854	7.331
996	303.15	0.408	0.854	8.845
997	313.15	0.408	0.854	10.437
998	323.15	0.408	0.854	12.133
999	333.15	0.408	0.854	13.713
1000	243.15	0.519	0.856	1.651
1001	253.15	0.519	0.856	2.518
1002	263.15	0.519	0.856	3.521
1003	273.15	0.519	0.856	4.61
1004	283.15	0.519	0.856	5.891
1005	293.15	0.519	0.856	7.177
1006	303.15	0.519	0.856	8.575
1007	313.15	0.519	0.856	10.038
1008	323.15	0.519	0.856	11.616
1009	333.15	0.519	0.856	13.352
1010	243.15	0.519	0.856	1.682
1011	253.15	0.519	0.856	2.605
1012	263.15	0.519	0.856	3.667
1013	273.15	0.519	0.856	4.781
1014	283.15	0.519	0.856	6.061
1015	293.15	0.519	0.856	7.448
1016	303.15	0.519	0.856	8.807
1017	313.15	0.519	0.856	10.292
1018	323.15	0.519	0.856	11.864
1019	333.15	0.519	0.856	13.16
1020	243.15	0.519	0.856	1.695
1021	253.15	0.519	0.856	2.579
1022	263.15	0.519	0.856	3.608
1023	273.15	0.519	0.856	4.695
1024	283.15	0.519	0.856	5.981
1025	293.15	0.519	0.856	7.367
1026	303.15	0.519	0.856	8.736
1027	313.15	0.519	0.856	10.143
1028	323.15	0.519	0.856	12.137
1029	333.15	0.519	0.856	13.763
1030	243.15	0.634	0.856	1.624
1031	253.15	0.634	0.856	2.426
1032	263.15	0.634	0.856	3.207
1033	273.15	0.634	0.856	4.079
1034	283.15	0.634	0.856	5.656
1035	293.15	0.634	0.856	6.936
1036	303.15	0.634	0.856	8.176
1037	313.15	0.634	0.856	8.484
1038	323.15	0.634	0.856	10.482
1039	333.15	0.634	0.856	10.819
1040	243.15	1.0	0.615	1.946
1041	253.15	1.0	0.615	2.704
1042	263.15	1.0	0.615	3.546
1043	273.15	1.0	0.615	4.428
1044	283.15	1.0	0.615	5.351
1045	293.15	1.0	0.615	6.307
1046	303.15	1.0	0.615	7.198
1047	313.15	1.0	0.615	8.427
1048	323.15	1.0	0.615	9.574
1049	333.15	1.0	0.615	10.918
1050	243.15	1.0	0.615	2.027
1051	253.15	1.0	0.615	2.859
1052	263.15	1.0	0.615	3.805
1053	273.15	1.0	0.615	4.803
1054	283.15	1.0	0.615	5.852
1055	293.15	1.0	0.615	6.97
1056	303.15	1.0	0.615	8.262
1057	313.15	1.0	0.615	9.438
1058	323.15	1.0	0.615	10.813
1059	333.15	1.0	0.615	12.233
1060	243.15	0.179	1.544	1.011
1061	253.15	0.179	1.544	1.769
1062	263.15	0.179	1.544	2.713
1063	273.15	0.179	1.544	3.752
1064	283.15	0.179	1.544	4.949
1065	293.15	0.179	1.544	6.325
1066	303.15	0.179	1.544	7.701
1067	313.15	0.179	1.544	8.794
1068	323.15	0.179	1.544	9.877
1069	333.15	0.179	1.544	11.147
1070	243.15	0.179	1.544	0.95
1071	253.15	0.179	1.544	1.674
1072	263.15	0.179	1.544	2.629
1073	273.15	0.179	1.544	3.747
1074	283.15	0.179	1.544	5.06
1075	293.15	0.179	1.544	6.513
1076	303.15	0.179	1.544	8.059
1077	313.15	0.179	1.544	9.711
1078	323.15	0.179	1.544	11.492
1079	333.15	0.179	1.544	13.204
1080	243.15	0.179	1.544	0.942
1081	253.15	0.179	1.544	1.659
1082	263.15	0.179	1.544	2.605
1083	273.15	0.179	1.544	3.699
1084	283.15	0.179	1.544	4.989
1085	293.15	0.179	1.544	6.458
1086	303.15	0.179	1.544	8.081
1087	313.15	0.179	1.544	9.798
1088	323.15	0.179	1.544	11.669
1089	333.15	0.179	1.544	13.622
1090	243.15	0.364	1.549	0.908
1091	253.15	0.364	1.549	1.627
1092	263.15	0.364	1.549	2.539
1093	273.15	0.364	1.549	3.561
1094	283.15	0.364	1.549	4.776
1095	293.15	0.364	1.549	6.134
1096	303.15	0.364	1.549	7.582
1097	313.15	0.364	1.549	9.146
1098	323.15	0.364	1.549	10.763
1099	333.15	0.364	1.549	12.879
1100	243.15	0.364	1.549	0.728
1101	253.15	0.364	1.549	1.301
1102	263.15	0.364	1.549	2.01
1103	273.15	0.364	1.549	2.786
1104	283.15	0.364	1.549	3.743
1105	293.15	0.364	1.549	4.768
1106	303.15	0.364	1.549	5.959
1107	313.15	0.364	1.549	7.314
1108	323.15	0.364	1.549	8.805
1109	333.15	0.364	1.549	10.579
1110	243.15	0.364	1.549	0.793
1111	253.15	0.364	1.549	1.422
1112	263.15	0.364	1.549	2.238
1113	273.15	0.364	1.549	3.136
1114	283.15	0.364	1.549	4.198
1115	293.15	0.364	1.549	5.446
1116	303.15	0.364	1.549	6.786
1117	313.15	0.364	1.549	8.308
1118	323.15	0.364	1.549	9.854
1119	333.15	0.364	1.549	11.464
1120	243.15	0.463	1.547	0.855
1121	253.15	0.463	1.547	1.516
1122	263.15	0.463	1.547	2.364
1123	273.15	0.463	1.547	3.307
1124	283.15	0.463	1.547	4.425
1125	293.15	0.463	1.547	5.678
1126	303.15	0.463	1.547	7.047
1127	313.15	0.463	1.547	8.585
1128	323.15	0.463	1.547	10.335
1129	333.15	0.463	1.547	12.504
1130	243.15	0.463	1.547	0.892
1131	253.15	0.463	1.547	1.59
1132	263.15	0.463	1.547	2.491
1133	273.15	0.463	1.547	3.499
1134	283.15	0.463	1.547	4.678
1135	293.15	0.463	1.547	6.025
1136	303.15	0.463	1.547	7.379
1137	313.15	0.463	1.547	9.107
1138	323.15	0.463	1.547	10.941
1139	333.15	0.463	1.547	13.188
1140	243.15	0.463	1.547	0.882
1141	253.15	0.463	1.547	1.606
1142	263.15	0.463	1.547	2.432
1143	273.15	0.463	1.547	3.39
1144	283.15	0.463	1.547	4.524
1145	293.15	0.463	1.547	5.808
1146	303.15	0.463	1.547	7.637
1147	313.15	0.463	1.547	9.1
1148	323.15	0.463	1.547	10.895
1149	333.15	0.463	1.547	11.975
1150	243.15	0.463	1.547	0.874
1151	253.15	0.463	1.547	1.57
1152	263.15	0.463	1.547	2.455
1153	273.15	0.463	1.547	3.454
1154	283.15	0.463	1.547	4.643
1155	293.15	0.463	1.547	6.021
1156	303.15	0.463	1.547	7.465
1157	313.15	0.463	1.547	9.061
1158	323.15	0.463	1.547	10.714
1159	333.15	0.463	1.547	12.509
1160	243.15	0.559	1.547	0.874
1161	253.15	0.559	1.547	1.56
1162	263.15	0.559	1.547	2.428
1163	273.15	0.559	1.547	3.402
1164	283.15	0.559	1.547	4.575
1165	293.15	0.559	1.547	5.902
1166	303.15	0.559	1.547	7.513
1167	313.15	0.559	1.547	8.864
1168	323.15	0.559	1.547	10.458
1169	333.15	0.559	1.547	12.185
1170	243.15	0.559	1.547	0.905
1171	253.15	0.559	1.547	1.614
1172	263.15	0.559	1.547	2.522
1173	273.15	0.559	1.547	3.53
1174	283.15	0.559	1.547	4.732
1175	293.15	0.559	1.547	6.102
1176	303.15	0.559	1.547	7.514
1177	313.15	0.559	1.547	9.133
1178	323.15	0.559	1.547	10.768
1179	333.15	0.559	1.547	12.445
1180	243.15	0.559	1.547	0.866
1181	253.15	0.559	1.547	1.552
1182	263.15	0.559	1.547	2.423
1183	273.15	0.559	1.547	3.391
1184	283.15	0.559	1.547	4.55
1185	293.15	0.559	1.547	5.861
1186	303.15	0.559	1.547	7.243
1187	313.15	0.559	1.547	8.733
1188	323.15	0.559	1.547	10.304
1189	333.15	0.559	1.547	11.978
1190	243.15	0.559	1.547	0.915
1191	253.15	0.559	1.547	1.642
1192	263.15	0.559	1.547	2.567
1193	273.15	0.559	1.547	3.618
1194	283.15	0.559	1.547	4.851
1195	293.15	0.559	1.547	6.236
1196	303.15	0.559	1.547	7.625
1197	313.15	0.559	1.547	9.097
1198	323.15	0.559	1.547	10.688
1199	333.15	0.559	1.547	12.334
1200	243.15	0.667	1.547	0.966
1201	253.15	0.667	1.547	1.714
1202	263.15	0.667	1.547	2.66
1203	273.15	0.667	1.547	3.723
1204	283.15	0.667	1.547	5.006
1205	293.15	0.667	1.547	6.393
1206	303.15	0.667	1.547	8.209
1207	313.15	0.667	1.547	9.714
1208	323.15	0.667	1.547	11.409
1209	333.15	0.667	1.547	12.96
1210	243.15	0.667	1.547	0.856
1211	253.15	0.667	1.547	1.386
1212	263.15	0.667	1.547	2.453
1213	273.15	0.667	1.547	3.517
1214	283.15	0.667	1.547	4.688
1215	293.15	0.667	1.547	5.996
1216	303.15	0.667	1.547	7.13
1217	313.15	0.667	1.547	8.533
1218	323.15	0.667	1.547	10.02
1219	333.15	0.667	1.547	11.502
1220	243.15	0.667	1.547	0.934
1221	253.15	0.667	1.547	1.647
1222	263.15	0.667	1.547	2.558
1223	273.15	0.667	1.547	3.563
1224	283.15	0.667	1.547	4.785
1225	293.15	0.667	1.547	6.164
1226	303.15	0.667	1.547	7.578
1227	313.15	0.667	1.547	9.046
1228	323.15	0.667	1.547	10.52
1229	333.15	0.667	1.547	12.114
1230	243.15	0.667	1.547	0.943
1231	253.15	0.667	1.547	1.662
1232	263.15	0.667	1.547	2.571
1233	273.15	0.667	1.547	3.588
1234	283.15	0.667	1.547	4.784
1235	293.15	0.667	1.547	6.126
1236	303.15	0.667	1.547	7.578
1237	313.15	0.667	1.547	9.142
1238	323.15	0.667	1.547	10.744
1239	333.15	0.667	1.547	12.407
1240	243.15	0.774	1.548	0.952
1241	253.15	0.774	1.548	1.672
1242	263.15	0.774	1.548	2.584
1243	273.15	0.774	1.548	3.603
1244	283.15	0.774	1.548	4.792
1245	293.15	0.774	1.548	6.115
1246	303.15	0.774	1.548	7.615
1247	313.15	0.774	1.548	9.122
1248	323.15	0.774	1.548	10.644
1249	333.15	0.774	1.548	11.999
1250	243.15	0.774	1.548	0.97
1251	253.15	0.774	1.548	1.696
1252	263.15	0.774	1.548	2.618
1253	273.15	0.774	1.548	3.647
1254	283.15	0.774	1.548	4.869
1255	293.15	0.774	1.548	6.231
1256	303.15	0.774	1.548	7.67
1257	313.15	0.774	1.548	9.16
1258	323.15	0.774	1.548	10.569
1259	333.15	0.774	1.548	12.17
1260	243.15	0.774	1.548	0.96
1261	253.15	0.774	1.548	1.678
1262	263.15	0.774	1.548	2.597
1263	273.15	0.774	1.548	3.509
1264	283.15	0.774	1.548	4.823
1265	293.15	0.774	1.548	6.161
1266	303.15	0.774	1.548	7.571
1267	313.15	0.774	1.548	8.932
1268	323.15	0.774	1.548	9.953
1269	333.15	0.774	1.548	12.164
1270	243.15	0.871	1.543	0.946
1271	253.15	0.871	1.543	1.654
1272	263.15	0.871	1.543	2.62
1273	273.15	0.871	1.543	3.575
1274	283.15	0.871	1.543	4.875
1275	293.15	0.871	1.543	5.823
1276	303.15	0.871	1.543	7.812
1277	313.15	0.871	1.543	9.386
1278	323.15	0.871	1.543	10.823
1279	333.15	0.871	1.543	12.032
1280	243.15	1.0	1.55	0.976
1281	253.15	1.0	1.55	1.671
1282	263.15	1.0	1.55	2.553
1283	273.15	1.0	1.55	3.536
1284	283.15	1.0	1.55	4.68
1285	293.15	1.0	1.55	5.969
1286	303.15	1.0	1.55	7.396
1287	313.15	1.0	1.55	9.053
1288	323.15	1.0	1.55	10.826
1289	333.15	1.0	1.55	12.552
1290	243.15	1.0	1.55	1.009
1291	253.15	1.0	1.55	1.728
1292	263.15	1.0	1.55	2.643
1293	273.15	1.0	1.55	3.669
1294	283.15	1.0	1.55	4.858
1295	293.15	1.0	1.55	6.193
1296	303.15	1.0	1.55	7.57
1297	313.15	1.0	1.55	9.058
1298	323.15	1.0	1.55	10.259
1299	333.15	1.0	1.55	12.287
1300	243.15	1.0	1.55	1.032
1301	253.15	1.0	1.55	1.779
1302	263.15	1.0	1.55	2.732
1303	273.15	1.0	1.55	3.804
1304	283.15	1.0	1.55	5.063
1305	293.15	1.0	1.55	6.442
1306	303.15	1.0	1.55	7.833
1307	313.15	1.0	1.55	9.295
1308	323.15	1.0	1.55	10.866
1309	333.15	1.0	1.55	12.377
1310	243.15	1.0	1.55	1.005
1311	253.15	1.0	1.55	1.72
1312	263.15	1.0	1.55	2.627
1313	273.15	1.0	1.55	3.637
1314	283.15	1.0	1.55	4.823
1315	293.15	1.0	1.55	6.154
1316	303.15	1.0	1.55	7.547
1317	313.15	1.0	1.55	9.059
1318	323.15	1.0	1.55	10.615
1319	333.15	1.0	1.55	12.17
1320	243.15	0.178	0.591	1.803
1321	253.15	0.178	0.591	2.692
1322	263.15	0.178	0.591	3.749
1323	273.15	0.178	0.591	4.85
1324	283.15	0.178	0.591	6.042
1325	293.15	0.178	0.591	7.412
1326	303.15	0.178	0.591	8.864
1327	313.15	0.178	0.591	10.395
1328	323.15	0.178	0.591	12.042
1329	333.15	0.178	0.591	13.642
1330	243.15	0.178	0.591	1.816
1331	253.15	0.178	0.591	2.705
1332	263.15	0.178	0.591	3.755
1333	273.15	0.178	0.591	4.866
1334	283.15	0.178	0.591	6.115
1335	293.15	0.178	0.591	7.489
1336	303.15	0.178	0.591	8.891
1337	313.15	0.178	0.591	10.366
1338	323.15	0.178	0.591	11.942
1339	333.15	0.178	0.591	13.479
1340	243.15	0.178	0.591	1.797
1341	253.15	0.178	0.591	2.694
1342	263.15	0.178	0.591	3.761
1343	273.15	0.178	0.591	4.986
1344	283.15	0.178	0.591	6.149
1345	293.15	0.178	0.591	7.479
1346	303.15	0.178	0.591	8.791
1347	313.15	0.178	0.591	10.179
1348	323.15	0.178	0.591	11.703
1349	333.15	0.178	0.591	13.263
1350	243.15	0.178	0.591	1.81
1351	253.15	0.178	0.591	2.696
1352	263.15	0.178	0.591	3.748
1353	273.15	0.178	0.591	4.868
1354	283.15	0.178	0.591	6.086
1355	293.15	0.178	0.591	7.452
1356	303.15	0.178	0.591	8.874
1357	313.15	0.178	0.591	10.351
1358	323.15	0.178	0.591	11.99
1359	333.15	0.178	0.591	13.427
1360	243.15	0.365	0.591	1.795
1361	253.15	0.365	0.591	2.682
1362	263.15	0.365	0.591	3.727
1363	273.15	0.365	0.591	4.861
1364	283.15	0.365	0.591	6.137
1365	293.15	0.365	0.591	7.527
1366	303.15	0.365	0.591	8.966
1367	313.15	0.365	0.591	10.441
1368	323.15	0.365	0.591	11.962
1369	333.15	0.365	0.591	13.394
1370	243.15	0.365	0.591	1.767
1371	253.15	0.365	0.591	2.632
1372	263.15	0.365	0.591	3.652
1373	273.15	0.365	0.591	4.754
1374	283.15	0.365	0.591	5.994
1375	293.15	0.365	0.591	7.342
1376	303.15	0.365	0.591	8.719
1377	313.15	0.365	0.591	10.154
1378	323.15	0.365	0.591	11.688
1379	333.15	0.365	0.591	13.269
1380	243.15	0.365	0.591	1.772
1381	253.15	0.365	0.591	2.641
